Repository: ILovewindows-oss/learning-scientific-computing

# Learning Scientific Computing

Study materials for general scientific computing matters.

---

## Programming

### C++

### Cuda

### Fortran

### Haskell

### Julia

### Lisp

### Octave

### Python

### Rust

### Scilab

---

### Linux

### Git

### Gnuplot

### LaTeX

---

### Pre- and Postprocessing

### Gmsh

[Gmsh](https://gmsh.info/) is an open source meshing tool. Recommended for existing geometries and 2D cases (if CAD is required). Tool can provide both structured or unstructured meshes with a little effort. It provides its own C-like language and Python API.

### Salome Platform

[Salome Platform](https://www.salome-platform.org/) is an open source scientific computation environment. It has strong CAD functionalities and meshing. It can also be interfaced to other EDF applications. Its documentation can be found [here](https://docs.salome-platform.org/latest/main/index.html).

### Blender

[Blender](https://www.blender.org/) has nothing to do with scientific computation but is a good tool for generating (complex) geometries and STL files for use with meshing tools such as `snappyHexMesh`. Its documentation can be found [here](https://docs.blender.org/manual/en/latest/getting_started/index.html).

### ParaView

[ParaView](https://www.paraview.org/) is the *de facto* open source post-processing tool for scientific computations. Its documentation can be found [here](https://docs.paraview.org/en/latest/).

Other links:

- [Video tutorial by Cyprien Rusu](https://www.youtube.com/playlist?list=PLvkU6i2iQ2fpcVsqaKXJT5Wjb9_ttRLK-)
- [Video tutorial at TuxRiders](https://www.youtube.com/playlist?list=PL6fjYEpJFi7W6ayU8zKi7G0-EZmkjtbPo)

---

## System Modeling

### Modelica

- [Modelica Association](https://modelica.org/index.html)
- [OpenModelica (FOSS implementation)](https://www.openmodelica.org/)
- [Modelica 4.0 documentation](https://doc.modelica.org/Modelica%204.0.0/Resources/helpDymola/Modelica.html)
- [Modelica University](https://mbe.modelica.university/)

---

## Finite Elements

### Elmer

- [Elmer webpage](https://www.csc.fi/web/elmer)

### FEniCS

### FreeFEM++

### GetFEM

### Kratos Multiphysics

- [Kratos webpage](https://github.com/KratosMultiphysics/Kratos)

### Moose

### Nectar++

- [Nectar++ webpage](https://www.nektar.info/)

### GetDP

- [GetDP webpage](https://getdp.info/)

---

## Fluids and Transport

The list below provides useful links for learning transport phenomena simulation:

- [CFD Online (forum)](https://www.cfd-online.com/)
- [NASA Turbulence LARC](https://turbmodels.larc.nasa.gov/)
- [CFD General Notation System (CGNS)](http://cgns.github.io/)
- [CFD Support (list of software)](https://www.cfdsupport.com/cae-open-source-software.html)
- [CFDyna](http://cfdyna.com/)
- [Several student projects](https://hmf.enseeiht.fr/travaux/projnum/book/)

### Basilisk

- [Basilisk webpage](http://basilisk.fr/)

### Code Saturn

- [Code Saturne webpage](https://www.code-saturne.org/cms/web/)

### OpenFOAM

OpenFOAM distributions

- [OpenFOAM.org (CFD Direct)](https://openfoam.org/)
- [OpenFOAM.com (ESI)](https://www.openfoam.com/)

General purpose, turorials, and documentation:

- [OpenFOAM Wiki](https://openfoamwiki.net/index.php/Main_Page)
- [TU Wien tutorials](https://www.cfd.at/tutorials)
- [3-week series tutorials](https://wiki.openfoam.com/index.php?title=%223_weeks%22_series)
- [Tutorials by author](https://wiki.openfoam.com/Collection_by_authors)
- [FEA for All tutorials of OpenFOAM](https://feaforall.com/category/tutorial/openfoam/)

External solvers:

- [catalyticFoam](https://github.com/multiscale-catalysis-polimi/catalyticFoam)

Conjugate heat transfer:

- [Tutorial of chtMultiRegionFoam](https://www.youtube.com/watch?v=Nhhm-ZPxVRc&list=PLykdptEQ2lFintoU5dgerzQbQprd9zwTY)
- [Tutorial - Heat sink](https://www.youtube.com/watch?v=MD3cjOF8S60)

Volume of fluid (VoF):

- [interFoam tutorial - raising bubble](https://www.youtube.com/watch?v=JYHhF25OTm0&list=PLykdptEQ2lFintoU5dgerzQbQprd9zwTY&index=2)

Moving reference frame (MRF):

- [Video tutorial by Asmaa Hadane](https://www.youtube.com/watch?v=KccubqHQS-0)

### SU2

- [SU2 webpage](https://su2code.github.io/)

### OpenSMOKE++

- [OpenSMOKE++ webpage](https://www.opensmokepp.polimi.it/)

## Lattice-Boltzmann method

The following links provide simple implementations to learn DEM development:

- [LBM in Python from scratch](https://medium.com/swlh/create-your-own-lattice-boltzmann-simulation-with-python-8759e8b53b1c)
- [Repository with implementation samples](https://github.com/jviquerat/lbm)

### Palabos

- [Palabos webpage](https://palabos.unige.ch/)

### pyLBM

- [pyLBM documentation](https://pylbm.readthedocs.io/en/latest/)

---

## Granular Flow

### LIGGGHTS

### Yade DEM

- [Yade DEM Documentation](https://yade-dem.org/doc/)

File: thermochemistry/opencalphad/tdb/guo2015.tdb

$ Database file written 14- 2- 8
$
 ELEMENT /-   ELECTRON_GAS              0.0000E+00  0.0000E+00  0.0000E+00!
 ELEMENT VA   VACUUM                    0.0000E+00  0.0000E+00  0.0000E+00!
 ELEMENT AL   FCC_A1                    2.6982E+01  4.5773E+03  2.8322E+01!
 ELEMENT CA   FCC_A1                    4.0078E+01  6.1965E+03  4.1589E+01!
 ELEMENT F    1/2_MOLE_F2(G)            1.8998E+01  4.4125E+03  1.0134E+02!
 ELEMENT O    1/2_MOLE_O2(G)            1.5999E+01  4.3410E+03  1.0252E+02!

 SPECIES AL+3                        AL1/+3!
 SPECIES AL2O                        AL2O1!
 SPECIES AL2O2                       AL2O2!
 SPECIES AL2O3                       AL2O3!
 SPECIES ALO                         AL1O1!
 SPECIES ALO2                        AL1O2!
 SPECIES ALO3/2                      AL1O1.5!
 SPECIES CA+2                        CA1/+2!
 SPECIES CA1F1                       CA1F1!
 SPECIES CA1F2                       CA1F2!
 SPECIES CA2                         CA2!
 SPECIES CAF2                        CA1F2!
 SPECIES CAO                         CA1O1!
 SPECIES F-                          F1/-1!
 SPECIES F2                          F2!
 SPECIES O-2                         O1/-2!
 SPECIES O2                          O2!

 
 FUNCTION F348T      2.98140E+02  -1551071.09+709.307985*T-116.2515*T*LN(T)
     +.03408678*T**2-1.33630767E-05*T**3+1242161*T**(-1);  5.00000E+02  Y
      -1647870.89+2392.58188*T-383.4736*T*LN(T)+.36103725*T**2
     -8.81536167E-05*T**3+7799345*T**(-1);  7.28000E+02  Y
      -1541650.22+563.24408*T-92.6319*T*LN(T)-.00454058*T**2
     -1.76166667E-10*T**3+441405.5*T**(-1);  2.10000E+03  N !
 FUNCTION GCAOLIQ    2.98140E+02  -585630.854+300.654841*T-52.862*T*LN(T)
     -1.5545E-04*T**2-1.89185E-07*T**3+489415*T**(-1);  1.83000E+03  Y
      -793806.269+1510.9933*T-212.686*T*LN(T)+.0549185*T**2
     -3.789867E-06*T**3+51730500*T**(-1);  2.88000E+03  Y
      -4191941.74+15458.9937*T-1961.24*T*LN(T)+.4554355*T**2
     -2.1019333E-05*T**3+1.291855E+09*T**(-1);  3.17200E+03  Y
      -663523.922+573.648795*T-84*T*LN(T);  6.00000E+03  N !
 FUNCTION GCAOSOL    2.98140E+02  -653631.356+315.221233*T-51.8583*T*LN(T)
     -.0012193*T**2-2.4E-11*T**3+468307*T**(-1);  3.17200E+03  Y
      +81436.321-2001.82115*T+227.015259*T*LN(T)-.045385463*T**2
     +1.171193E-06*T**3-3.4861455E+08*T**(-1);  6.00000E+03  N !
 FUNCTION GAL2O3_L   2.98140E+02  -1607850.8+405.559491*T-67.4804*T*LN(T)
     -.06747*T**2+1.4205433E-05*T**3+938780*T**(-1);  6.00000E+02  Y
      -1625385.57+712.394972*T-116.258*T*LN(T)-.0072257*T**2
     +2.78532E-07*T**3+2120700*T**(-1);  1.50000E+03  Y
      -1672662.69+1010.9932*T-156.058*T*LN(T)+.00709105*T**2
     -6.29402E-07*T**3+12366650*T**(-1);  1.91200E+03  Y
      +29178041.6-168360.926*T+21987.1791*T*LN(T)-6.99552951*T**2
     +4.10226192E-04*T**3-7.98843618E+09*T**(-1);  2.32700E+03  Y
      -1757702.05+1344.84833*T-192.464*T*LN(T);  4.00000E+03  N !
 FUNCTION GCORUND    2.98140E+02  -1707351.3+448.021092*T-67.4804*T*LN(T)
     -.06747*T**2+1.4205433E-05*T**3+938780*T**(-1);  6.00000E+02  Y
      -1724886.06+754.856573*T-116.258*T*LN(T)-.0072257*T**2
     +2.78532E-07*T**3+2120700*T**(-1);  1.50000E+03  Y
      -1772163.19+1053.4548*T-156.058*T*LN(T)+.00709105*T**2
     -6.29402E-07*T**3+12366650*T**(-1);  3.00000E+03  N !
 FUNCTION F3007T     2.98140E+02  -1260411.36+638.182359*T-107.6033*T*LN(T)
     +.045849525*T**2-1.420719E-05*T**3+855701*T**(-1);  6.00000E+02  Y
      -1241470.93+317.99517*T-56.96683*T*LN(T)-.01505349*T**2
     -3.46018167E-07*T**3-492979.8*T**(-1);  1.42400E+03  Y
      -1292900.76+709.661673*T-107.989*T*LN(T)-.00523*T**2;  1.69100E+03  Y
      -1264290.71+623.876055*T-99.91392*T*LN(T);  6.00000E+03  N !


 TYPE_DEFINITION % SEQ *!
 DEFINE_SYSTEM_DEFAULT SPECIE 2 !
 DEFAULT_COMMAND DEF_SYS_ELEMENT VA !


 PHASE ALPHA_CAF2:I % 2 1   2 !
    CONSTITUENT ALPHA_CAF2:I :CA+2 : F-,O-2,VA :  !

   PARAMETER G(ALPHA_CAF2,CA+2:F-;0)  2.98150E+02  +F3007T#;   6.00000E+03   
  N REF:44 !
   PARAMETER G(ALPHA_CAF2,CA+2:O-2;0)  2.98150E+02  +GCAOSOL#+104672.8;   
  6.00000E+03   N REF:0 !
   PARAMETER G(ALPHA_CAF2,CA+2:VA;0)  2.98150E+02  +GCAOSOL#+104672.8;   
  6.00000E+03   N REF:0 !



 PHASE BETA_CAF2:I %  2 1   2 !
    CONSTITUENT BETA_CAF2:I :CA+2 : F-,O-2,VA :  !

   PARAMETER G(BETA_CAF2,CA+2:F-;0)  2.98150E+02  +F3007T#+4769.8
  -3.34957865*T;   6.00000E+03   N REF:44 !
   PARAMETER G(BETA_CAF2,CA+2:O-2;0)  2.98150E+02  +GCAOSOL#+104672.8;   
  6.00000E+03   N REF:0 !
   PARAMETER G(BETA_CAF2,CA+2:VA;0)  2.98150E+02  +GCAOSOL#+104672.8;   
  6.00000E+03   N REF:0 !



 PHASE IONIC_LIQ:Y %  2 1.10419   2 !
    CONSTITUENT IONIC_LIQ:Y :AL+3,CA+2 : F-,O-2,ALO3/2 :  !

   PARAMETER G(IONIC_LIQ,AL+3:F-;0)  2.98150E+02  +F348T#+565-.776098901*T;  
   6.00000E+03   N REF:46 !
   PARAMETER G(IONIC_LIQ,CA+2:F-;0)  2.98150E+02  +F3007T#+34476.2
  -20.916353*T;   6.00000E+03   N REF:44 !
   PARAMETER G(IONIC_LIQ,AL+3:O-2;0)  2.98150E+02  +GAL2O3_L#+1000000;   
  6.00000E+03   N REF:0 !
   PARAMETER G(IONIC_LIQ,CA+2:O-2;0)  2.98150E+02  +2*GCAOLIQ#;   
  6.00000E+03   N REF:3 !
   PARAMETER G(IONIC_LIQ,ALO3/2;0)  2.98150E+02  +.5*GAL2O3_L#;   
  6.00000E+03   N REF:3 !
   PARAMETER G(IONIC_LIQ,CA+2:F-,O-2;0)  2.98150E+02
  -116996+61.3271*T;   
  6.00000E+03   N REF:0 !
   PARAMETER G(IONIC_LIQ,CA+2:F-,O-2;2)  2.98150E+02  +27387;   
  6.00000E+03   N REF:0 !
   PARAMETER G(IONIC_LIQ,CA+2:F-,O-2,ALO3/2;0)  2.98150E+02
  -260489-0.274*T;   
  6.00000E+03   N REF:0 !
   PARAMETER G(IONIC_LIQ,CA+2:F-,O-2,ALO3/2;1)  2.98150E+02
  -21556+0.500*T;   
  6.00000E+03   N REF:0 !
   PARAMETER G(IONIC_LIQ,CA+2:F-,O-2,ALO3/2;2)  2.98150E+02
  +7200-1.676*T;   
  6.00000E+03   N REF:0 !
   PARAMETER G(IONIC_LIQ,CA+2:F-,ALO3/2;0)  2.98150E+02  +143854-60.000*T;   
  6.00000E+03   N REF:0 !
   PARAMETER G(IONIC_LIQ,CA+2:F-,ALO3/2;1)  2.98150E+02  +10000;   
  6.00000E+03   N REF:0 !
   PARAMETER G(IONIC_LIQ,CA+2:F-,ALO3/2;2)  2.98150E+02  +20000;   
  6.00000E+03   N REF:0 !
   PARAMETER G(IONIC_LIQ,CA+2:O-2,ALO3/2;0)  2.98150E+02  -351800+68.6*T;   
  6.00000E+03   N REF:3 !
   PARAMETER G(IONIC_LIQ,CA+2:O-2,ALO3/2;1)  2.98150E+02  19200;   
  6.00000E+03   N REF:3 !


 PHASE ALF3  %  2 1   3 !
    CONSTITUENT ALF3  :AL+3 : F- :  !

   PARAMETER G(ALF3,AL+3:F-;0)  2.98150E+02  +F348T#;   6.00000E+03   N 
  REF:46 !



 PHASE C11A7E  %  3 11   7   1 !
    CONSTITUENT C11A7E  :CAO : AL2O3 : CA1F2 :  !

   PARAMETER G(C11A7E,CAO:AL2O3:CA1F2;0)  2.98150E+02  +11*GCAOSOL#
  +7*GCORUND#+F3007T#-41262-271.248*T;   6.00000E+03   N REF:0 !


 PHASE C1A1  %  2 1   1 !
    CONSTITUENT C1A1  :CAO : AL2O3 :  !

   PARAMETER G(C1A1,CAO:AL2O3;0)  2.98150E+02  -14630-44.2*T+2.84*T*LN(T)
  +GCAOSOL#+GCORUND#;   6.00000E+03   N REF:3 !


 PHASE C1A2  %  2 1   2 !
    CONSTITUENT C1A2  :CAO : AL2O3 :  !

   PARAMETER G(C1A2,CAO:AL2O3;0)  2.98150E+02  -10800-60.9*T+3.46*T*LN(T)
  +GCAOSOL#+2*GCORUND#;   6.00000E+03   N REF:3 !


 PHASE C1A6  %  2 1   6 !
    CONSTITUENT C1A6  :CAO : AL2O3 :  !

   PARAMETER G(C1A6,CAO:AL2O3;0)  2.98150E+02  -22200-35.7*T+GCAOSOL#
  +6*GCORUND#;   6.00000E+03   N REF:3 !


 PHASE C3A1  %  2 3   1 !
    CONSTITUENT C3A1  :CAO : AL2O3 :  !

   PARAMETER G(C3A1,CAO:AL2O3;0)  2.98150E+02  -4530-55.4*T+2.3*T*LN(T)
  +3*GCAOSOL#+GCORUND#;   6.00000E+03   N REF:3 !


 PHASE C3A3E  %  3 3   3   1 !
    CONSTITUENT C3A3E  :CAO : AL2O3 : CA1F2 :  !

   PARAMETER G(C3A3E,CAO:AL2O3:CA1F2;0)  2.98150E+02  +3*GCAOSOL#
  +3*GCORUND#+F3007T#-41163-78.9446*T;   6.00000E+03   N REF:0 !



 PHASE CORUNDUM  %  3 2   1   3 !
    CONSTITUENT CORUNDUM  :AL+3 : VA : O-2 :  !

   PARAMETER G(CORUNDUM,AL+3:VA:O-2;0)  2.98150E+02  +GCORUND#;   
  6.00000E+03   N REF:3 !
                                 

 TYPE_DEFINITION ' GES A_P_D HALITE MAGNETIC  -3.0    2.80000E-01 !
 PHASE HALITE  %'  2 1   1 !
    CONSTITUENT HALITE  :CA+2 : O-2 :  !

   PARAMETER G(HALITE,CA+2:O-2;0)  2.98150E+02  +GCAOSOL#;   6.00000E+03   N 
  REF:3 !

 LIST_OF_REFERENCES
 NUMBER  SOURCE
  0     'Optimized in the present work'
  3     'Hallstedt B., Journal of the American Ceramic Society, 73 (1990) 15-23'
  44    'Selleby M., Hillert M., Journal of Phase Equilibria 20 (1999) 288-294'
  46    'Europe Scientifc Group Thermodata. SGTE SSUB database. 1993'
  !

File: thermochemistry/opencalphad/tdb/hallstedt1990.tdb

$ ===========================================================================
$ Database file written 2021 - 09 -13
$ Thermodynamic modeling of the CaO–Al2O3 system
$ Based on Hallstedt(1990), Mao et al.(2004), Guo et al. (2015)
$ ---------------------------------------------------------------------------

 ELEMENT /-   ELECTRON_GAS              0.0000E+00  0.0000E+00  0.0000E+00 !
 ELEMENT VA   VACUUM                    0.0000E+00  0.0000E+00  0.0000E+00 !
 ELEMENT AL   FCC_A1                    2.6982E+01  4.5773E+03  2.8322E+01 !
 ELEMENT CA   FCC_A1                    4.0078E+01  6.1965E+03  4.1589E+01 !
 ELEMENT O    1/2_MOLE_O2(G)            1.5999E+01  4.3410E+03  1.0252E+02 !

 SPECIES AL+3                        AL1/+3 !
 SPECIES CA+2                        CA1/+2 !
 SPECIES O-2                         O1/-2  !
 SPECIES CA1O1                       CA1O1  !
 SPECIES AL2O3                       AL2O3  !

 TYPE_DEFINITION % SEQ *!
 DEFAULT_COMMAND DEF_SYS_ELEMENT VA !

$ ===========================================================================
$ CaO  (Stable Structure = CaO solid - halite)
$ ---------------------------------------------------------------------------

 FUNCTION GCAO_S    298.15  
     -653631.356+315.221233*T-51.8583*T*LN(T)
     -.0012193*T**2-2.4E-11*T**3+468307*T**(-1);                 3172.00  Y
     +81436.321-2001.82115*T+227.015259*T*LN(T)-.045385463*T**2
     +1.171193E-06*T**3-3.4861455E+08*T**(-1);                   6000.00  N !

 FUNCTION GCAO_L    298.15  
     -585630.854+300.654841*T-52.862*T*LN(T)
     -1.5545E-04*T**2-1.89185E-07*T**3+489415*T**(-1);           1830.00  Y
      -793806.269+1510.9933*T-212.686*T*LN(T)+.0549185*T**2
     -3.789867E-06*T**3+51730500*T**(-1);                        2880.00  Y
      -4191941.74+15458.9937*T-1961.24*T*LN(T)+.4554355*T**2
     -2.1019333E-05*T**3+1.291855E+09*T**(-1);                   3172.00  Y
      -663523.922+573.648795*T-84*T*LN(T);                       6000.00  N !

$ ===========================================================================
$ Al2O3  (Stable Structure = Al2O3 solid -- corundum)
$ ---------------------------------------------------------------------------

 FUNCTION GAL2O3_S  298.15  
      -1707351.298 +448.021092*T -67.4804*T*LN(T)
      -0.06747*T**2 +14.205433E-06*T**3 +938780*T**(-1);           600.00 Y
      -1724886.064+754.856573*T-116.258*T*LN(T)
      -0.0072257*T**2+0.278532E-06*T**3+2120700*T**(-1);          1500.00 Y
      -1772163.194+1053.4548*T-156.058*T*LN(T)
      +0.00709105*T**2-0.629402E-06*T**3+12366650*T**(-1);        3000.00 N !

 FUNCTION GAL2O3_L   298.15  
      -1607850.8+405.559491*T-67.4804*T*LN(T)
      -.06747*T**2+1.4205433E-05*T**3+938780*T**(-1);             600.00  Y
      -1625385.57+712.394972*T-116.258*T*LN(T)-.0072257*T**2
      +2.78532E-07*T**3+2120700*T**(-1);                         1500.00  Y
      -1672662.69+1010.9932*T-156.058*T*LN(T)+.00709105*T**2
      -6.29402E-07*T**3+12366650*T**(-1);                        1912.00  Y
      +29178041.6-168360.926*T+21987.1791*T*LN(T)-6.99552951*T**2
      +4.10226192E-04*T**3-7.98843618E+09*T**(-1);               2327.00  Y
      -1757702.05+1344.84833*T-192.464*T*LN(T);                  4000.00  N !

$ ===========================================================================
$ PHASES
$ ---------------------------------------------------------------------------

 PHASE IONIC_LIQ:Y % 2 2 3 !
    CONSTITUENT IONIC_LIQ:Y : AL+3,CA+2 : O-2,VA :  !

 PHASE CORUNDUM % 3 2 1 3 !
    CONSTITUENT CORUNDUM : AL+3 : VA : O-2 :  !

 PHASE HALITE % 2 1 1 !
    CONSTITUENT HALITE : CA+2 : O-2 :  !

 PHASE C3A1 % 2 3 1 !
    CONSTITUENT C3A1 : CA1O1 : AL2O3 : !

 PHASE C1A1 % 2 1 1 !
    CONSTITUENT C1A1 : CA1O1 : AL2O3 :  !

 PHASE C1A2 % 2 1 2 !
    CONSTITUENT C1A2 : CA1O1 : AL2O3 :  !

 PHASE C1A6 % 2 1 6 !
    CONSTITUENT C1A6 : CA1O1 : AL2O3 :  !

$ ===========================================================================
$ PARAMETERS
$ ---------------------------------------------------------------------------

 PARAMETER G(CORUNDUM,AL+3:VA:O-2)       298.15 
     +GAL2O3_S#;                                           6000.00 N REF000 !
 PARAMETER G(HALITE,CA+2:O-2)            298.15 
     +GCAO_S#;                                             6000.00 N REF000 !
 PARAMETER G(IONIC_LIQ,AL+3:O-2)         298.15 
     +GAL2O3_L#;                                           6000.00 N REF000 !
 PARAMETER G(IONIC_LIQ,CA+2:O-2)         298.15 
     +2*GCAO_L#;                                           6000.00 N REF000 !
 PARAMETER L(IONIC_LIQ,Al+3,CA+2:O-2;0)  298.15 
     -351800+68.6*T;                                       6000.00 N REF000 !
 PARAMETER L(IONIC_LIQ,Al+3,CA+2:O-2;1)  298.15 
     -19200;                                               6000.00 N REF000 !
 PARAMETER G(C3A1,CA1O1:AL2O3;0)         298.15  
     +3*GCAO_S#+1*GAL2O3_S#-4530-55.4*T+2.3*T*LN(T);       6000.00 N REF000 !
 PARAMETER G(C1A1,CA1O1:AL2O3;0)         298.15 
     +1*GCAO_S#+1*GAL2O3_S#-14630-44.2*T+2.84*T*LN(T);     6000.00 N REF000 !
 PARAMETER G(C1A2,CA1O1:AL2O3;0)         298.15  
     +1*GCAO_S#+2*GAL2O3_S#-10800-60.9*T+3.46*T*LN(T);     6000.00 N REF000 !
 PARAMETER G(C1A6,CA1O1:AL2O3;0)         298.15 
     +1*GCAO_S#+6*GAL2O3_S#-22200-35.7*T;                  6000.00 N REF000 !

$============================================================================
$ REFERENCES
$ ---------------------------------------------------------------------------

 LIST_OF_REFERENCES
 NUMBER  SOURCE
 REF000   '10.1111/j.1151-2916.1990.tb05083.x'
 !

$============================================================================
$ EOF
$ ---------------------------------------------------------------------------
